Repository: aretu/fracture_energy

# Fracture energy
Data collection including published research data on the topic of fracture energy. In Cocco et al., in prep, we tried to include the broadest number of fracture energy estimates as possible, from many communities, ranging from laboratory, field geology, modelling and seismology.  

Contributors of this work are (in alphabetical order):
- Aretusini, S.
- Cornelio, C.
- Cocco, M.
- Di Toro, G.
- Nielsen, S.
- Spagnuolo, E.
- Tinti, E.

We hosted our data collection here in Github to benefit from the collaborative nature of this community.

The first release of this repository will be published directly to Zotero.

Further releases will be improved also according to the feedback from the community via the Issues to this repository. 
All contributors acknowledge that at its current state this data collection is not complete and hope to complete it further thanks to the scientific community.

We acknowledge for providing their data:
Harbord, C.
Paglialunga, F.
Scuderi, M.
Selvadurai, P.

And thank in particular Selvadurai, P. for the support.

# Description of data

The files included in this repository present the estimates of fracture energy divided by scientific community:
1. Geology: merged_data-geology.csv
2. Laboratory: merged_data-laboratory.csv
3. Numerical models: merged_data-models.csv
4. Seismology: merged_data-seismology.csv

All files above point to another file containing the references: merged_data-references.csv

## Geology
Estimates of fracture energy with rock deformation laboratory experiments.
Column | Description
 --- | ---
earthquake | Name of the earthquake if directly connected to the analysis
fault | Name of the fault where the analysis was performed
place in fault | Place in the fault where the analysis was performed, possibly with the original name used in the publication
on vs off fault | Place in the fault considering as "on fault" all the rocks in the fault core and as "off fault" all the rocks around the fault core
method | Method used to measure the surface area (PD = particle density, FD = fracture density, BET = Brunauer, Emmett and Teller)
type of energy | Name of the type of estimated energy density, possibly with the original name used in the publication (e.g. global surface energy, or surface energy per event)
value (J/m^2) | Value of estimated energy density
min (J/m^2) | Minimum value of estimated energy density
max (J/m^2) | Maximum value of estimated energy density
type of slip | Name of the type of estimated slip, possibly with the original name used in the publication (e.g., global slip, or slip per event)
value (m) | Value of fault slip
min (m) | Minimum value of fault slip
max (m) | Maximum value of fault slip
Reference | Reference to the paper where data was first published
Collection | Reference to a paper with a data collection including the data
Notes | Notes on the origin of data

## Laboratory
Estimates of fracture energy with rock deformation laboratory experiments.

Column | Description
 --- | --- 
name | Unique identifier of the experiment or event during an experiment
machine | Machine or apparatus used to perform the experiment (e.g., triaxial, large-sample biaxial, direct shear, biaxial, rotary, uniaxial, or double direct shear in triaxial)
experiment | Brief description of the experiment (e.g., shear fracture, stick slip, yoffe, trapezoidal, flywheel, creep test, or stick slip (destiffened machine))
material | Name of the material used in the experiment
sample | Type of sample (e.g., saw-cut, intact, or gouge)
fluid | Name of the fluid used in the experiment
method | Names of special methods used (e.g. AE for acoustic emission)
type of energy | Name of the type of energy density estimated in the experiment, possibly with the original name used in the publication (e.g. Wb, Gamma, Gamma_off, Ge,min, heat, WT, GII, surface energy, Gamma_bulk, Wb+Wr (bin), Wbd,tip, Wbd, G, G*, G_IIC, G_C^S, Wb(Dc), or Wb(Dth))
value (J/m^2) | Value of estimated energy density
min (J/m^2) | Minimum value of estimated energy density
max (J/m^2) | Maximum value of estimated energy density
type of slip | Name of the type of slip estimated in the experiment, possibly with the original name used in the publication (e.g., slip, Dc, average slip, total slip, slip (bin), Dfin, delta_nom, deltau_avg, delta, deltau, Dth, slip of event)
value (m) | Value of fault slip
min (m) | Minimum value of fault slip
max (m) | Maximum value of fault slip
normal stress (MPa) | Controlled normal stress on the sample
conf stress (MPa) | Controlled confining stress
pore press (MPa) | Controlled pore fluid pressure
stress drop (MPa) | Spontaneous stress drop during the experiment
T (°C) | Controlled temperature
peak slip velocity (m/s) | Spontaneous or controlled maximum fault slip velocity during the experiment
Reference | Reference to the paper where data was first published
Collection | Reference to a paper with a data collection including the data

File: merged_data-laboratory.csv (part 1 of 6)
name;machine;experiment;material;sample;fluid;method;type of energy;value (J/m^2);min (J/m^2);max (J/m^2);type of slip;value (m);min (m);max (m);normal stress (MPa);conf stress (MPa);pore press (MPa);stress drop (MPa);T (°C);peak slip velocity (m/s);Reference;Collection;Notes;Group;;;
;triaxial;shear fracture;granite;intact;;;G_c;;27000;;slip;0.00044;;;;;;;;;Aben et al., 2019;;text;1;;;
;triaxial;shear fracture;granite;intact;;AWT;G_off;;3000;;slip;0.00044;;;;;;;;;Aben et al., 2019;;text;1;;;
;triaxial;shear fracture;granite;saw-cut;;;W_b;;37000;53000;slip;0.00083;;;;;;;;;Aben et al., 2020b;;text;1;;;
;triaxial;shear fracture;granite;intact;;CD;Gamma_off;;2000;10000;;;;;;;;;;;Aben et al., 2020b;;text;1;;;
;large-sample biaxial;stick slip;granite;saw-cut;;;G_e,min;1.8;0.033;;;;;;;;;;;;Beeler et al., 2012;;text;2;;;
;triaxial;shear fracture;granite;intact;;;E_f;80000;50000;110000;;;;;;;;;;;Lockner et al., 1991;;text;1;;;
;triaxial;shear fracture;granite;intact;;;G_t;90000;30000;140000;;;;;;;;;;;Lockner et al., 1991;;text;1;;;
;triaxial;shear fracture;granite;intact;;;G;80000;30000;130000;;;;;;;;;;;Lockner et al., 1991;;text;1;;;
;triaxial;shear fracture;granite;intact;;;G_II;13000;;;;;;;;;;;;;Lockner et al., 1991;Moore & Lockner, 1995;text;1;;;
;triaxial;shear fracture;granite;intact;;CD;G_II;;1700;8600;;;;;;;;;;;Moore & Lockner, 1995;;text;1;;;
;large-sample biaxial;stick slip;granite;saw-cut;;;G;;0.06;0.8;d_r;;0.000001;0.000008;;;;;;;Okubo & Dieterich, 1981;;fig 5;2;;;
;large-sample biaxial;stick slip;granite (smooth);saw-cut;;;G;;;;d_r;;0.00000105;0.00000975;;;;;;;Okubo & Dieterich, 1984;;fig 10;2;;;
;large-sample biaxial;stick slip;granite (rough);saw-cut;;;G;;;;d_r;;0.000016;0.00004;;;;;;;Okubo & Dieterich, 1984;;fig 10;2;;;
;direct shear;stick slip;pmma;saw-cut;;;Gamma;1.1;;;;;;;;;;;;;Svetlizky & Fineberg, 2014  ;;text;2b;;;
;;;pmma;;;;Gamma_bulk;1100;;;;;;;;;;;;;Svetlizky & Fineberg, 2014  ;;text;2b;;;
;direct shear;stick slip;pmma;saw-cut;;;Gamma;;0.2;3.5;;;;;;;;;;;Bayart et al., 2016a;;fig 4;2b;;;
;direct shear;stick slip;pmma;saw-cut;;;Gamma;;0.2;3.5;;;;;;;;;;;Bayart et al., 2018;;fig 3;2b;;;
;direct shear;stick slip;pmma;saw-cut;oil;;Gamma;;10;30;;;;;;;1;;;;Bayart et al., 2018;;fig 3;2b;;;
;biaxial;stick slip;rock;saw-cut;;;Gamma;;0.01;1.5;slip;;0.000002;0.000004;;;;;;;Kammer & McLaskey, 2019;;fig 7b;2b;;;
;large-sample biaxial;stick slip;rock;saw-cut;;;Gamma;;0.2;3.5;slip;0.000001;;;;;;;;;Ke et al., 2018;;text;2b;;;
Case A1;rotary;yoffe;;;;;E_F;78000;;;total slip;;;;1;;;;;0.65;Fukuyama & Mizoguchi, 2010;;table 2;3;;;
Case A2;rotary;yoffe;;;;;E_F;65000;;;total slip;;;;1;;;;;0.65;Fukuyama & Mizoguchi, 2010;;table 2;3;;;
Case B1;rotary;yoffe;;;;;E_F;36000;;;total slip;;;;1;;;;;0.325;Fukuyama & Mizoguchi, 2010;;table 2;3;;;
Case B2;rotary;yoffe;;;;;E_F;52000;;;total slip;;;;1;;;;;0.325;Fukuyama & Mizoguchi, 2010;;table 2;3;;;
Case C1;rotary;yoffe;;;;;E_F;173000;;;total slip;;;;1;;;;;1.3;Fukuyama & Mizoguchi, 2010;;table 2;3;;;
Case D1;rotary;yoffe;;;;;E_F;77000;;;total slip;;;;1;;;;;1.3;Fukuyama & Mizoguchi, 2010;;table 2;3;;;
Case E1?;rotary;yoffe;;;;;E_F;61000;;;total slip;;;;1;;;;;0.65;Fukuyama & Mizoguchi, 2010;;table 2;3;;;
Case E1?;rotary;yoffe;;;;;E_F;489000;;;total slip;;;;1;;;;;0.65;Fukuyama & Mizoguchi, 2010;;table 2;3;;;
Case E2;rotary;yoffe;;;;;E_F;456000;;;total slip;;;;1;;;;;0.65;Fukuyama & Mizoguchi, 2010;;table 2;3;;;
Case F1;rotary;yoffe;;;;;E_F;434000;;;total slip;;;;1;;;;;0.325;Fukuyama & Mizoguchi, 2010;;table 2;3;;;
Case G1;rotary;yoffe;;;;;E_F;173000;;;total slip;;;;1;;;;;1.3;Fukuyama & Mizoguchi, 2010;;table 2;3;;;
Case H2;rotary;yoffe;;;;;E_F;23000;;;total slip;;;;1;;;;;0.325;Fukuyama & Mizoguchi, 2010;;table 2;3;;;
Case J2;rotary;yoffe;;;;;E_F;17000;;;total slip;;;;1;;;;;0.65;Fukuyama & Mizoguchi, 2010;;table 2;3;;;
Case K2;rotary;yoffe;;;;;E_F;1055000;;;total slip;;;;1;;;;;1.3;Fukuyama & Mizoguchi, 2010;;table 2;3;;;
Case M2;rotary;yoffe;;;;;E_F;877000;;;total slip;;;;1;;;;;1.3;Fukuyama & Mizoguchi, 2010;;table 2;3;;;
Case A1;rotary;yoffe;;;;;E_F;78000;;;D_c;;;;1;;;;;0.65;Fukuyama & Mizoguchi, 2010;;table 2;3;;;
Case A2;rotary;yoffe;;;;;E_F;65000;;;D_c;;;;1;;;;;0.65;Fukuyama & Mizoguchi, 2010;;table 2;3;;;
Case B1;rotary;yoffe;;;;;E_F;36000;;;D_c;;;;1;;;;;0.325;Fukuyama & Mizoguchi, 2010;;table 2;3;;;
Case B2;rotary;yoffe;;;;;E_F;52000;;;D_c;;;;1;;;;;0.325;Fukuyama & Mizoguchi, 2010;;table 2;3;;;
Case C1;rotary;yoffe;;;;;E_F;173000;;;D_c;;;;1;;;;;1.3;Fukuyama & Mizoguchi, 2010;;table 2;3;;;
Case D1;rotary;yoffe;;;;;E_F;77000;;;D_c;;;;1;;;;;1.3;Fukuyama & Mizoguchi, 2010;;table 2;3;;;
Case E1?;rotary;yoffe;;;;;E_F;61000;;;D_c;;;;1;;;;;0.65;Fukuyama & Mizoguchi, 2010;;table 2;3;;;
Case E1?;rotary;yoffe;;;;;E_F;489000;;;D_c;;;;1;;;;;0.65;Fukuyama & Mizoguchi, 2010;;table 2;3;;;
Case E2;rotary;yoffe;;;;;E_F;456000;;;D_c;;;;1;;;;;0.65;Fukuyama & Mizoguchi, 2010;;table 2;3;;;
Case F1;rotary;yoffe;;;;;E_F;434000;;;D_c;;;;1;;;;;0.325;Fukuyama & Mizoguchi, 2010;;table 2;3;;;
Case G1;rotary;yoffe;;;;;E_F;173000;;;D_c;;;;1;;;;;1.3;Fukuyama & Mizoguchi, 2010;;table 2;3;;;
Case H2;rotary;yoffe;;;;;E_F;23000;;;D_c;;;;1;;;;;0.325;Fukuyama & Mizoguchi, 2010;;table 2;3;;;
Case J2;rotary;yoffe;;;;;E_F;17000;;;D_c;;;;1;;;;;0.65;Fukuyama & Mizoguchi, 2010;;table 2;3;;;
Case K2;rotary;yoffe;;;;;E_F;1055000;;;D_c;;;;1;;;;;1.3;Fukuyama & Mizoguchi, 2010;;table 2;3;;;
Case M2;rotary;yoffe;;;;;E_F;877000;;;D_c;;;;1;;;;;1.3;Fukuyama & Mizoguchi, 2010;;table 2;3;;;
s555;rotary;trapezoidal;microgabbro;saw-cut;rh;;Fracture energy;160000;;;slip;0.1;;;;;;;;;Violay et al., 2014a;;table DR2;3;;;
s567;rotary;trapezoidal;microgabbro;saw-cut;pf;;Fracture energy;160000;;;slip;0.1;;;;;;;;;Violay et al., 2014a;;table DR2;3;;;
s585;rotary;trapezoidal;microgabbro;saw-cut;vac;;Fracture energy;70000;;;slip;0.1;;;;;;;;;Violay et al., 2014a;;table DR2;3;;;
s307;rotary;trapezoidal;carrara;saw-cut;rh;;Fracture energy;170000;;;slip;0.1;;;;;;;;;Violay et al., 2014a;;table DR2;3;;;
s615;rotary;trapezoidal;carrara;saw-cut;pf;;Fracture energy;60000;;;slip;0.1;;;;;;;;;Violay et al., 2014a;;table DR2;3;;;
s614;rotary;trapezoidal;carrara;saw-cut;vac;;Fracture energy;19000;;;slip;0.1;;;;;;;;;Violay et al., 2014a;;table DR2;3;;;
s555;rotary;trapezoidal;microgabbro;saw-cut;rh;;Fracture energy;960000;;;slip;1;;;;;;;;;Violay et al., 2014a;;table DR2;3;;;
s567;rotary;trapezoidal;microgabbro;saw-cut;pf;;Fracture energy;1260000;;;slip;1;;;;;;;;;Violay et al., 2014a;;table DR2;3;;;
s585;rotary;trapezoidal;microgabbro;saw-cut;vac;;Fracture energy;1150000;;;slip;1;;;;;;;;;Violay et al., 2014a;;table DR2;3;;;
s307;rotary;trapezoidal;carrara;saw-cut;rh;;Fracture energy;730000;;;slip;1;;;;;;;;;Violay et al., 2014a;;table DR2;3;;;
s615;rotary;trapezoidal;carrara;saw-cut;pf;;Fracture energy;910000;;;slip;1;;;;;;;;;Violay et al., 2014a;;table DR2;3;;;
s614;rotary;trapezoidal;carrara;saw-cut;vac;;Fracture energy;890000;;;slip;1;;;;;;;;;Violay et al., 2014a;;table DR2;3;;;
711;rotary;flywheel;granite;saw-cut;;;E_T;420000;;;critical distance;0.015;;;2;;;;;0.25;Chang et al., 2012;;table s3;3;;;
712;rotary;flywheel;granite;saw-cut;;;E_T;440000;;;critical distance;0.015;;;2;;;;;0.24;Chang et al., 2012;;table s3;3;;;
721;rotary;flywheel;granite;saw-cut;;;E_T;3.45;;;critical distance; ;;;2.3;;;;;0.02;Chang et al., 2012;;table s3;3;;;
722;rotary;flywheel;granite;saw-cut;;;E_T;133.4;;;critical distance;;;;2.3;;;;;0.02;Chang et al., 2012;;table s3;3;;;
723;rotary;flywheel;granite;saw-cut;;;E_T;920;;;critical distance; ;;;2.3;;;;;0.02;Chang et al., 2012;;table s3;3;;;
724;rotary;flywheel;granite;saw-cut;;;E_T;14490;;;critical distance; ;;;2.3;;;;;0.06;Chang et al., 2012;;table s3;3;;;
725;rotary;flywheel;granite;saw-cut;;;E_T;48300;;;critical distance; ;;;2.3;;;;;0.1;Chang et al., 2012;;table s3;3;;;
726;rotary;flywheel;granite;saw-cut;;;E_T;119600;;;critical distance; ;;;2.3;;;;;0.18;Chang et al., 2012;;table s3;3;;;
727;rotary;flywheel;granite;saw-cut;;;E_T;211600;;;critical distance;0.037;;;2.3;;;;;0.21;Chang et al., 2012;;table s3;3;;;
728;rotary;flywheel;granite;saw-cut;;;E_T;322000;;;critical distance;0.01;;;2.3;;;;;0.25;Chang et al., 2012;;table s3;3;;;
731;rotary;flywheel;granite;saw-cut;;;E_T;248400;;;critical distance;0.012;;;6.9;;;;;0.19;Chang et al., 2012;;table s3;3;;;
732;rotary;flywheel;granite;saw-cut;;;E_T;1242000;;;critical distance;0.022;;;6.9;;;;;0.42;Chang et al., 2012;;table s3;3;;;
733;rotary;flywheel;granite;saw-cut;;;E_T;2856000;;;critical distance;0.047;;;6.8;;;;;0.7;Chang et al., 2012;;table s3;3;;;
741;rotary;flywheel;granite;saw-cut;;;E_T;318200;;;critical distance; ;;;3.7;;;;;0.25;Chang et al., 2012;;table s3;3;;;
742;rotary;flywheel;granite;saw-cut;;;E_T;1332000;;;critical distance;0.034;;;3.7;;;;;0.51;Chang et al., 2012;;table s3;3;;;
743;rotary;flywheel;granite;saw-cut;;;E_T;740000;;;critical distance;0.026;;;3.7;;;;;0.39;Chang et al., 2012;;table s3;3;;;
744;rotary;flywheel;granite;saw-cut;;;E_T;518000;;;critical distance;0.021;;;3.7;;;;;0.33;Chang et al., 2012;;table s3;3;;;
752;rotary;flywheel;granite;saw-cut;;;E_T;161.5;;;critical distance; ;;;1.9;;;;;0.16;Chang et al., 2012;;table s3;3;;;
753;rotary;flywheel;granite;saw-cut;;;E_T;1026;;;critical distance; ;;;1.9;;;;;0.02;Chang et al., 2012;;table s3;3;;;
754;rotary;flywheel;granite;saw-cut;;;E_T;13490;;;critical distance; ;;;1.9;;;;;0.06;Chang et al., 2012;;table s3;3;;;
755;rotary;flywheel;granite;saw-cut;;;E_T;49400;;;critical distance; ;;;1.9;;;;;0.12;Chang et al., 2012;;table s3;3;;;
756;rotary;flywheel;granite;saw-cut;;;E_T;117800;;;critical distance;0.092;;;1.9;;;;;0.16;Chang et al., 2012;;table s3;3;;;
757;rotary;flywheel;granite;saw-cut;;;E_T;209000;;;critical distance;0.014;;;1.9;;;;;0.2;Chang et al., 2012;;table s3;3;;;
758;rotary;flywheel;granite;saw-cut;;;E_T;342000;;;critical distance;0.015;;;1.9;;;;;0.3;Chang et al., 2012;;table s3;3;;;
759;rotary;flywheel;granite;saw-cut;;;E_T;1368000;;;critical distance;0.017;;;1.9;;;;;0.55;Chang et al., 2012;;table s3;3;;;
771;rotary;flywheel;granite;saw-cut;;;E_T;54000;;;critical distance; ;;;1.8;;;;;0.07;Chang et al., 2012;;table s3;3;;;
772;rotary;flywheel;granite;saw-cut;;;E_T;342000;;;critical distance; ;;;1.8;;;;;0.19;Chang et al., 2012;;table s3;3;;;
757_a ;rotary;flywheel;granite;saw-cut;;;E_T;209000;;;critical distance;0.012;;;1.9;;;;;0.23;Chang et al., 2012;;table s3;3;;;
759_a ;rotary;flywheel;granite;saw-cut;;;E_T;3200000;;;critical distance;0.023;;;2;;;;;0.8;Chang et al., 2012;;table s3;3;;;
759_b ;rotary;flywheel;granite;saw-cut;;;E_T;1334000;;;critical distance;0.008;;;2.3;;;;;0.25;Chang et al., 2012;;table s3;3;;;
773_1 ;rotary;flywheel;granite;saw-cut;;;E_T;1368000;;;critical distance;0.065 0.052 ;;;1.8;;;;;0.39;Chang et al., 2012;;table s3;3;;;
773_2 ;rotary;flywheel;granite;saw-cut;;;E_T;1368000;;;critical distance;;;;1.8;;;;;0.39;Chang et al., 2012;;table s3;3;;;
774_1 ;rotary;flywheel;granite;saw-cut;;;E_T;1404000;;;critical distance;0.019;;;3.6;;;;;0.38;Chang et al., 2012;;table s3;3;;;
774_2 ;rotary;flywheel;granite;saw-cut;;;E_T;1330000;;;critical distance;0.017;;;3.5;;;;;0.38;Chang et al., 2012;;table s3;3;;;
775_1;rotary;flywheel;granite;saw-cut;;;E_T;595000;;;critical distance; ;;;3.5;;;;;0.25;Chang et al., 2012;;table s3;3;;;
775_2;rotary;flywheel;granite;saw-cut;;;E_T;595000;;;critical distance;0.028;;;3.5;;;;;0.25;Chang et al., 2012;;table s3;3;;;
776_1 ;rotary;flywheel;granite;saw-cut;;;E_T;759000;;;critical distance;0.022;;;3.3;;;;;0.29;Chang et al., 2012;;table s3;3;;;
776_2 ;rotary;flywheel;granite;saw-cut;;;E_T;595000;;;critical distance;0.025;;;3.5;;;;;0.25;Chang et al., 2012;;table s3;3;;;
776_3;rotary;flywheel;granite;saw-cut;;;E_T;627000;;;critical distance; ;;;1.9;;;;;0.26;Chang et al., 2012;;table s3;3;;;
781_1;rotary;flywheel;granite;saw-cut;;;E_T;546000;;;critical distance; ;;;2.1;;;;;0.25;Chang et al., 2012;;table s3;3;;;
781_2;rotary;flywheel;granite;saw-cut;;;E_T;567000;;;critical distance; ;;;2.1;;;;;0.25;Chang et al., 2012;;table s3;3;;;
782_1 ;rotary;flywheel;granite;saw-cut;;;E_T;609000;;;critical distance;0.012;;;2.1;;;;;0.27;Chang et al., 2012;;table s3;3;;;
1033;rotary;flywheel;dolomite;saw-cut;;;E_T;109800;;;critical distance;0.002;;;1.8;;;;;0.11;Chang et al., 2012;;table s4;3;;;
1034;rotary;flywheel;dolomite;saw-cut;;;E_T;208000;;;critical distance;0.012;;;1.6;;;;;0.15;Chang et al., 2012;;table s4;3;;;
1035;rotary;flywheel;dolomite;saw-cut;;;E_T;336000;;;critical distance;0.003;;;1.6;;;;;0.19;Chang et al., 2012;;table s4;3;;;
1037_1 ;rotary;flywheel;dolomite;saw-cut;;;E_T;205800;;;critical distance;0.004;;;2.1;;;;;0.15;Chang et al., 2012;;table s4;3;;;
1037_2 ;rotary;flywheel;dolomite;saw-cut;;;E_T;204600;;;critical distance;0.038;;;2.2;;;;;0.15;Chang et al., 2012;;table s4;3;;;
1038_1 ;rotary;flywheel;dolomite;saw-cut;;;E_T;252000;;;critical distance;0.006;;;2.1;;;;;0.17;Chang et al., 2012;;table s4;3;;;
1038_2 ;rotary;flywheel;dolomite;saw-cut;;;E_T;252000;;;critical distance;0.021;;;2.1;;;;;0.17;Chang et al., 2012;;table s4;3;;;
1038_3 ;rotary;flywheel;dolomite;saw-cut;;;E_T;24360;;;critical distance;0.004;;;2.9;;;;;0.09;Chang et al., 2012;;table s4;3;;;
1038_4 ;rotary;flywheel;dolomite;saw-cut;;;E_T;255000;;;critical distance;0.005;;;1.7;;;;;0.17;Chang et al., 2012;;table s4;3;;;
1051_1 ;rotary;flywheel;dolomite;saw-cut;;;E_T;216000;;;critical distance;0.003;;;1.8;;;;;0.15;Chang et al., 2012;;table s4;3;;;
1051_2 ;rotary;flywheel;dolomite;saw-cut;;;E_T;216000;;;critical distance;0.005;;;1.8;;;;;0.15;Chang et al., 2012;;table s4;3;;;
1052_1 ;rotary;flywheel;dolomite;saw-cut;;;E_T;342000;;;critical distance;0.009;;;1.8;;;;;0.19;Chang et al., 2012;;table s4;3;;;
1052_2 ;rotary;flywheel;dolomite;saw-cut;;;E_T;340000;;;critical distance;0.014;;;2;;;;;0.19;Chang et al., 2012;;table s4;3;;;
1053_1 ;rotary;flywheel;dolomite;saw-cut;;;E_T;480000;;;critical distance;0.03;;;2;;;;;0.23;Chang et al., 2012;;table s4;3;;;
1053_2 ;rotary;flywheel;dolomite;saw-cut;;;E_T;480000;;;critical distance;0.005;;;2;;;;;0.23;Chang et al., 2012;;table s4;3;;;
1054_1 ;rotary;flywheel;dolomite;saw-cut;;;E_T;484000;;;critical distance;0.027;;;2.2;;;;;0.23;Chang et al., 2012;;table s4;3;;;
1054_2 ;rotary;flywheel;dolomite;saw-cut;;;E_T;484000;;;critical distance;0.006;;;2.2;;;;;0.23;Chang et al., 2012;;table s4;3;;;
1055_1 ;rotary;flywheel;dolomite;saw-cut;;;E_T;682000;;;critical distance;0.002;;;2.2;;;;;0.27;Chang et al., 2012;;table s4;3;;;
1055_2 ;rotary;flywheel;dolomite;saw-cut;;;E_T;660000;;;critical distance;0.018;;;2.2;;;;;0.27;Chang et al., 2012;;table s4;3;;;
1056_1 ;rotary;flywheel;dolomite;saw-cut;;;E_T;1659000;;;critical distance;0.022;;;2.1;;;;;0.43;Chang et al., 2012;;table s4;3;;;
1057_1 ;rotary;flywheel;dolomite;saw-cut;;;E_T;2420000;;;critical distance;0.024;;;2.2;;;;;0.51;Chang et al., 2012;;table s4;3;;;
1058_1 ;rotary;flywheel;dolomite;saw-cut;;;E_T;5720000;;;critical distance;0.014;;;2.2;;;;;0.79;Chang et al., 2012;;table s4;3;;;
1059_1 ;rotary;flywheel;dolomite;saw-cut;;;E_T;5520000;;;critical distance;0.013;;;4.6;;;;;0.77;Chang et al., 2012;;table s4;3;;;
1060_1 ;rotary;flywheel;dolomite;saw-cut;;;E_T;2880000;;;critical distance;0.005;;;28.8;;;;;0.53;Chang et al., 2012;;table s4;3;;;
;triaxial;stick slip;granite;saw-cut;;;E_g;0.208101473;;;D_c;1.17513E-05;;;;;;;;;Passelegue et al., 2016a;;picked fig 19;2;;;
;triaxial;stick slip;granite;saw-cut;;;E_g;0.153765292;;;D_c;1.35402E-05;;;;;;;;;Passelegue et al., 2016a;;picked fig 19;2;;;
;triaxial;stick slip;granite;saw-cut;;;E_g;0.395854817;;;D_c;1.74191E-05;;;;;;;;;Passelegue et al., 2016a;;picked fig 19;2;;;
;triaxial;stick slip;granite;saw-cut;;;E_g;1.099177328;;;D_c;1.39733E-05;;;;;;;;;Passelegue et al., 2016a;;picked fig 19;2;;;
;triaxial;stick slip;granite;saw-cut;;;E_g;2.090877273;;;D_c;1.21272E-05;;;;;;;;;Passelegue et al., 2016a;;picked fig 19;2;;;
;triaxial;stick slip;granite;saw-cut;;;E_g;1.730585332;;;D_c;1.7147E-05;;;;;;;;;Passelegue et al., 2016a;;picked fig 19;2;;;
;triaxial;stick slip;granite;saw-cut;;;E_g;2.171479065;;;D_c;1.61004E-05;;;;;;;;;Passelegue et al., 2016a;;picked fig 19;2;;;
;triaxial;stick slip;granite;saw-cut;;;E_g;2.829732481;;;D_c;1.74191E-05;;;;;;;;;Passelegue et al., 2016a;;picked fig 19;2;;;
;triaxial;stick slip;granite;saw-cut;;;E_g;5.805777255;;;D_c;2.97512E-05;;;;;;;;;Passelegue et al., 2016a;;picked fig 19;2;;;
;triaxial;stick slip;granite;saw-cut;;;E_g;10.63393607;;;D_c;3.07029E-05;;;;;;;;;Passelegue et al., 2016a;;picked fig 19;2;;;
;triaxial;stick slip;granite;saw-cut;;;E_g;14.39165976;;;D_c;2.97512E-05;;;;;;;;;Passelegue et al., 2016a;;picked fig 19;2;;;
;triaxial;stick slip;granite;saw-cut;;;E_g;18.05816061;;;D_c;3.32175E-05;;;;;;;;;Passelegue et al., 2016a;;picked fig 19;2;;;
;triaxial;stick slip;granite;saw-cut;;;E_g;34.35059718;;;D_c;4.41006E-05;;;;;;;;;Passelegue et al., 2016a;;picked fig 19;2;;;
;triaxial;stick slip;granite;saw-cut;;;E_g;50.1424256;;;D_c;4.77125E-05;;;;;;;;;Passelegue et al., 2016a;;picked fig 19;2;;;
;triaxial;stick slip;granite;saw-cut;;;E_g;44.76349882;;;D_c;3.59381E-05;;;;;;;;;Passelegue et al., 2016a;;picked fig 19;2;;;
;triaxial;stick slip;granite;saw-cut;;;E_g;78.94608457;;;D_c;4.77125E-05;;;;;;;;;Passelegue et al., 2016a;;picked fig 19;2;;;
;triaxial;stick slip;granite;saw-cut;;;E_g;174.7027715;;;D_c;4.77125E-05;;;;;;;;;Passelegue et al., 2016a;;picked fig 19;2;;;
;triaxial;stick slip;granite;saw-cut;;;E_g;144.5986609;;;D_c;5.76347E-05;;;;;;;;;Passelegue et al., 2016a;;picked fig 19;2;;;
;triaxial;stick slip;granite;saw-cut;;;E_g;88.4325014;;;D_c;8.67884E-05;;;;;;;;;Passelegue et al., 2016a;;picked fig 19;2;;;
;triaxial;stick slip;granite;saw-cut;;;E_g;134.0633482;;;D_c;8.14913E-05;;;;;;;;;Passelegue et al., 2016a;;picked fig 19;2;;;
;triaxial;stick slip;granite;saw-cut;;;E_g;219.2110403;;;D_c;7.53222E-05;;;;;;;;;Passelegue et al., 2016a;;picked fig 19;2;;;
;triaxial;stick slip;granite;saw-cut;;;E_g;372.2561566;;;D_c;9.24298E-05;;;;;;;;;Passelegue et al., 2016a;;picked fig 19;2;;;
;triaxial;stick slip;granite;saw-cut;;;E_g;586.0938251;;;D_c;7.89652E-05;;;;;;;;;Passelegue et al., 2016a;;picked fig 19;2;;;
;triaxial;stick slip;granite;saw-cut;;;E_g;416.9876603;;;D_c;0.000115223;;;;;;;;;Passelegue et al., 2016a;;picked fig 19;2;;;
;triaxial;stick slip;granite;saw-cut;;;E_g;735.4104116;;;D_c;9.53866E-05;;;;;;;;;Passelegue et al., 2016a;;picked fig 19;2;;;
;triaxial;stick slip;granite;saw-cut;;;E_g;656.5207545;;;D_c;0.000165502;;;;;;;;;Passelegue et al., 2016a;;picked fig 19;2;;;
;triaxial;stick slip;granite;saw-cut;;;E_g;1033.650494;;;D_c;0.000122713;;;;;;;;;Passelegue et al., 2016a;;picked fig 19;2;;;
;triaxial;stick slip;granite;saw-cut;;;E_g;1202.491833;;;D_c;0.000109907;;;;;;;;;Passelegue et al., 2016a;;picked fig 19;2;;;
;triaxial;stick slip;granite;saw-cut;;;E_g;1157.857281;;;D_c;0.000173507;;;;;;;;;Passelegue et al., 2016a;;picked fig 19;2;;;
;triaxial;stick slip;granite;saw-cut;;;E_g;2375.58197;;;D_c;0.000162917;;;;;;;;;Passelegue et al., 2016a;;picked fig 19;2;;;
;triaxial;stick slip;granite;saw-cut;;;E_g;1966.23081;;;D_c;0.000206315;;;;;;;;;Passelegue et al., 2016a;;picked fig 19;2;;;
;triaxial;stick slip;granite;saw-cut;;;E_g;2202.499462;;;D_c;0.000209589;;;;;;;;;Passelegue et al., 2016a;;picked fig 19;2;;;
;triaxial;stick slip;granite;saw-cut;;;E_g;3095.706319;;;D_c;0.000219725;;;;;;;;;Passelegue et al., 2016a;;picked fig 19;2;;;
;triaxial;stick slip;granite;saw-cut;;;E_g;5670.135392;;;D_c;0.000206315;;;;;;;;;Passelegue et al., 2016a;;picked fig 19;2;;;
;triaxial;stick slip;granite;saw-cut;;;E_g;7673.796304;;;D_c;0.000273909;;;;;;;;;Passelegue et al., 2016a;;picked fig 19;2;;;
;triaxial;stick slip;granite;saw-cut;;;E_g;5459.669134;;;D_c;0.000278256;;;;;;;;;Passelegue et al., 2016a;;picked fig 19;2;;;
;triaxial;stick slip;granite;saw-cut;;;E_g;4351.146402;;;D_c;0.000269631;;;;;;;;;Passelegue et al., 2016a;;picked fig 19;2;;;
;triaxial;stick slip;granite;saw-cut;;;E_g;3884.386016;;;D_c;0.000265419;;;;;;;;;Passelegue et al., 2016a;;picked fig 19;2;;;
;triaxial;stick slip;granite;saw-cut;;;E_g;3338.981117;;;D_c;0.000212914;;;;;;;;;Passelegue et al., 2016a;;picked fig 19;2;;;
;triaxial;stick slip;granite;saw-cut;;;E_g;2287.404208;;;D_c;0.000206315;;;;;;;;;Passelegue et al., 2016a;;picked fig 19;2;;;
;triaxial;stick slip;granite;saw-cut;;;E_g;24.43938928;;;D_c;3.82742E-05;;;;;;;;;Passelegue et al., 2016a;;picked fig 19;2;;;
;triaxial;stick slip;granite;saw-cut;;;E_g;30.66570669;;;D_c;4.27336E-05;;;;;;;;;Passelegue et al., 2016a;;picked fig 19;2;;;
;triaxial;stick slip;granite;saw-cut;;;W_T;3530;;;delta;0.0000965;;;71.6;40;;10.9;;0.9;Lockner et al., 2017;;table 6.1;;;;
;triaxial;stick slip;granite;saw-cut;;;W_T;3500;;;delta;0.000094;;;69.5;40;;9.8;;;Lockner et al., 2017;;table 6.1;;;;
;triaxial;stick slip;granite;saw-cut;;;W_T;972;;;delta;0.0000246;;;69;40;;2.2;;0.3;Lockner et al., 2017;;table 6.1;;;;
;triaxial;stick slip;granite;saw-cut;;;W_T;9740;;;delta;0.0001843;;;90;50;;21.9;;;Lockner et al., 2017;;table 6.1;;;;
;triaxial;stick slip;granite;saw-cut;;;W_T;8600;;;delta;0.0001864;;;90.6;50;;24.2;;;Lockner et al., 2017;;table 6.1;;;;
;triaxial;stick slip;granite;saw-cut;;;W_T;8910;;;delta;0.0001823;;;90;50;;22.7;;;Lockner et al., 2017;;table 6.1;;;;
;triaxial;stick slip;granite;saw-cut;;;W_T;7910;;;delta;0.0001767;;;89.2;50;;22.8;;;Lockner et al., 2017;;table 6.1;;;;
;triaxial;stick slip;granite;saw-cut;;;W_T;10300;;;delta;0.0001815;;;91.7;50;;20.9;;;Lockner et al., 2017;;table 6.1;;;;
;triaxial;stick slip;granite;saw-cut;;;W_T;8580;;;delta;0.0001892;;;89.7;50;;24.1;;;Lockner et al., 2017;;table 6.1;;;;
;triaxial;stick slip;granite;saw-cut;;;W_T;11800;;;delta;0.0002227;;;94.1;50;;28.2;;;Lockner et al., 2017;;table 6.1;;;;
;triaxial;stick slip;granite;saw-cut;;;W_T;14800;;;delta;0.0003343;;;94.2;50;;43.3;;;Lockner et al., 2017;;table 6.1;;;;
;triaxial;stick slip;granite;saw-cut;;;W_T;11900;;;delta;0.0002108;;;92.7;50;;24;;;Lockner et al., 2017;;table 6.1;;;;
;triaxial;stick slip;granite;saw-cut;;;W_T;10400;;;delta;0.0001921;;;93.8;50;;24.1;;;Lockner et al., 2017;;table 6.1;;;;
;triaxial;stick slip;granite;saw-cut;;;W_T;10000;;;delta;0.0001958;;;93.8;50;;25.2;;;Lockner et al., 2017;;table 6.1;;;;
;triaxial;stick slip;granite;saw-cut;;;W_T;8910;;;delta;0.0001757;;;88.4;50;;20.7;;;Lockner et al., 2017;;table 6.1;;;;
;triaxial;stick slip;granite;saw-cut;;;W_T;8040;;;delta;0.0001652;;;87.2;50;;19.9;;;Lockner et al., 2017;;table 6.1;;;;
;triaxial;stick slip;granite;saw-cut;;;W_T;8200;;;delta;0.0001667;;;87.5;50;;19.7;;;Lockner et al., 2017;;table 6.1;;;;
;triaxial;stick slip;granite;saw-cut;;;W_T;7350;;;delta;0.0001651;;;89.1;50;;21.5;;;Lockner et al., 2017;;table 6.1;;;;
;triaxial;stick slip;granite;saw-cut;;;W_T;7640;;;delta;0.0001593;;;86.7;50;;18.8;;;Lockner et al., 2017;;table 6.1;;;;
;triaxial;stick slip;granite;saw-cut;;;W_T;7840;;;delta;0.0001633;;;86.9;50;;19.5;;;Lockner et al., 2017;;table 6.1;;;;
;triaxial;stick slip;granite;saw-cut;;;W_T;7730;;;delta;0.0001721;;;89.5;50;;22;;;Lockner et al., 2017;;table 6.1;;;;
;triaxial;stick slip;granite;saw-cut;;;W_T;7690;;;delta;0.0001725;;;89.7;50;;22.4;;;Lockner et al., 2017;;table 6.1;;;;
;triaxial;stick slip;granite;saw-cut;;;W_T;7600;;;delta;0.0001725;;;89.5;50;;22.5;;;Lockner et al., 2017;;table 6.1;;;;
;triaxial;stick slip;granite;saw-cut;;;W_T;7720;;;delta;0.0001669;;;89.9;50;;21.4;;;Lockner et al., 2017;;table 6.1;;;;
;triaxial;stick slip;granite;saw-cut;;;W_T;8380;;;delta;0.0001685;;;87.7;50;;19.9;;;Lockner et al., 2017;;table 6.1;;;;
;triaxial;stick slip;granite;saw-cut;;;W_T;9470;;;delta;0.0001871;;;105.5;60;;22.8;;1.7;Lockner et al., 2017;;table 6.1;;;;
;triaxial;stick slip;granite;saw-cut;;;W_T;12900;;;delta;0.0002234;;;111.2;60;;25.7;;1.7;Lockner et al., 2017;;table 6.1;;;;
;triaxial;stick slip;granite;saw-cut;;;W_T;17700;;;delta;0.00037;;;108.8;60;;44.1;;3.4;Lockner et al., 2017;;table 6.1;;;;
;triaxial;stick slip;granite;saw-cut;;;W_T;31200;;;delta;0.0003597;;;165.6;100;;37.1;;4.7;Lockner et al., 2017;;table 6.1;;;;
;triaxial;stick slip;granite;saw-cut;;;W_T;34500;;;delta;0.00036;;;175.5;100;;40.2;;;Lockner et al., 2017;;table 6.1;;;;
;triaxial;stick slip;granite;saw-cut;;;W_T;28200;;;delta;0.0003846;;;165.7;100;;50.2;;;Lockner et al., 2017;;table 6.1;;;;
;triaxial;stick slip;granite;saw-cut;;;W_T;34200;;;delta;0.0003795;;;167.3;100;;38.2;;5;Lockner et al., 2017;;table 6.1;;;;
;triaxial;stick slip;granite;saw-cut;;;W_T;27200;;;delta;0.0003749;;;165.7;100;;48.5;;;Lockner et al., 2017;;table 6.1;;;;
;triaxial;stick slip;granite;saw-cut;;;W_T;23800;;;delta;0.0003375;;;163.3;100;;43.8;;;Lockner et al., 2017;;table 6.1;;;;
;triaxial;stick slip;granite;saw-cut;;;W_T;27000;;;delta;0.0003352;;;162.7;100;;36.2;;2.7;Lockner et al., 2017;;table 6.1;;;;
;triaxial;stick slip;granite;saw-cut;;;W_T;60200;;;delta;0.0007756;;;174;100;;89.1;;;Lockner et al., 2017;;table 6.1;;;;
;triaxial;stick slip;granite;saw-cut;;;W_T;29100;;;delta;0.0003528;;;165;100;;42.6;;;Lockner et al., 2017;;table 6.1;;;;
;triaxial;stick slip;granite;saw-cut;;;W_T;33600;;;delta;0.0003424;;;171.1;100;;40.1;;;Lockner et al., 2017;;table 6.1;;;;
;triaxial;stick slip;granite;saw-cut;;;W_T;31400;;;delta;0.0003382;;;167.7;100;;34.3;;2.8;Lockner et al., 2017;;table 6.1;;;;
;triaxial;stick slip;granite;saw-cut;;;W_T;36800;;;delta;0.0003894;;;169.8;100;;38.7;;5.2;Lockner et al., 2017;;table 6.1;;;;
;triaxial;stick slip;granite;saw-cut;;;W_T;36600;;;delta;0.0005588;;;162.3;100;;69;;;Lockner et al., 2017;;table 6.1;;;;
;triaxial;stick slip;granite;saw-cut;;;W_T;34700;;;delta;0.0005377;;;161.8;100;;65.3;;;Lockner et al., 2017;;table 6.1;;;;
;triaxial;stick slip;granite;saw-cut;;;W_T;33300;;;delta;0.000528;;;162.3;100;;67.5;;;Lockner et al., 2017;;table 6.1;;;;
;triaxial;stick slip;granite;saw-cut;;;W_T;46600;;;delta;0.0006574;;;167;100;;77.6;;;Lockner et al., 2017;;table 6.1;;;;
;triaxial;stick slip;granite;saw-cut;;;W_T;40900;;;delta;0.0005896;;;162.7;100;;64.1;;3.4;Lockner et al., 2017;;table 6.1;;;;
;triaxial;stick slip;granite;saw-cut;;;W_T;35400;;;delta;0.0005731;;;164.4;100;;75.6;;;Lockner et al., 2017;;table 6.1;;;;
;triaxial;stick slip;granite;saw-cut;;;W_T;46000;;;delta;0.0004515;;;177.4;100;;50.9;;;Lockner et al., 2017;;table 6.1;;;;
;triaxial;stick slip;granite;saw-cut;;;W_T;39200;;;delta;0.000395;;;172.5;100;;39.6;;5.2;Lockner et al., 2017;;table 6.1;;;;
;triaxial;stick slip;granite;saw-cut;;;W_T;35500;;;delta;0.0003931;;;168;100;;40;;3;Lockner et al., 2017;;table 6.1;;;;
;triaxial;stick slip;granite;saw-cut;;;W_T;41400;;;delta;0.000521;;;170.3;100;;58.5;;;Lockner et al., 2017;;table 6.1;;;;
;triaxial;stick slip;granite;saw-cut;;;W_T;33700;;;delta;0.000519;;;161;100;;64.2;;;Lockner et al., 2017;;table 6.1;;;;
;triaxial;stick slip;granite;saw-cut;;;W_T;32100;;;delta;0.0005175;;;163.6;100;;69;;;Lockner et al., 2017;;table 6.1;;;;
;triaxial;stick slip;granite;saw-cut;;;W_T;23100;;;delta;0.0003018;;;164.5;100;;34.6;;;Lockner et al., 2017;;table 6.1;;;;
;triaxial;stick slip;granite;saw-cut;;;W_T;28900;;;delta;0.000301;;;167.2;100;;29.7;;4.4;Lockner et al., 2017;;table 6.1;;;;
;triaxial;stick slip;granite;saw-cut;;;W_T;22300;;;delta;0.0002955;;;164.1;100;;34.4;;;Lockner et al., 2017;;table 6.1;;;;
;triaxial;stick slip;granite;saw-cut;;;W_T;23500;;;delta;0.000308;;;159.4;100;;33.2;;2.5;Lockner et al., 2017;;table 6.1;;;;
;triaxial;stick slip;granite;saw-cut;;;W_T;24500;;;delta;0.0003056;;;164.9;100;;34.7;;;Lockner et al., 2017;;table 6.1;;;;
;triaxial;stick slip;granite;saw-cut;;;W_T;23300;;;delta;0.0003039;;;160.5;100;;33.4;;2.6;Lockner et al., 2017;;table 6.1;;;;
;triaxial;stick slip;granite;saw-cut;;;W_T;24100;;;delta;0.0002542;;;169.8;100;;28;;;Lockner et al., 2017;;table 6.1;;;;
;triaxial;stick slip;granite;saw-cut;;;W_T;14900;;;delta;0.0002112;;;163.9;100;;30.5;;2.1;Lockner et al., 2017;;table 6.1;;;;
;triaxial;stick slip;granite;saw-cut;;;W_T;15100;;;delta;0.0001968;;;158.3;100;;22.1;;;Lockner et al., 2017;;table 6.1;;;;
;triaxial;stick slip;granite;saw-cut;;;W_T;21300;;;delta;0.0002932;;;167.5;100;;35.6;;2.8;Lockner et al., 2017;;table 6.1;;;;
;triaxial;stick slip;granite;saw-cut;;;W_T;23300;;;delta;0.0002908;;;164.5;100;;33.9;;;Lockner et al., 2017;;table 6.1;;;;
;triaxial;stick slip;granite;saw-cut;;;W_T;21300;;;delta;0.0002827;;;164.1;100;;34;;;Lockner et al., 2017;;table 6.1;;;;
;triaxial;stick slip;granite;saw-cut;;;W_T;21800;;;delta;0.0003177;;;163.9;100;;42.5;;;Lockner et al., 2017;;table 6.1;;;;
;triaxial;stick slip;granite;saw-cut;;;W_T;21800;;;delta;0.0003174;;;162.8;100;;42.5;;;Lockner et al., 2017;;table 6.1;;;;
;triaxial;stick slip;granite;saw-cut;;;W_T;22000;;;delta;0.0003174;;;162.8;100;;42.5;;;Lockner et al., 2017;;table 6.1;;;;
;triaxial;stick slip;granite;saw-cut;;;W_T;25500;;;delta;0.0003248;;;161.3;100;;35;;3.3;Lockner et al., 2017;;table 6.1;;;;
;triaxial;stick slip;granite;saw-cut;;;W_T;25000;;;delta;0.0003182;;;165.2;100;;35.8;;;Lockner et al., 2017;;table 6.1;;;;
;triaxial;stick slip;granite;saw-cut;;;W_T;26700;;;delta;0.0003281;;;161.1;100;;33.4;;2.7;Lockner et al., 2017;;table 6.1;;;;
;triaxial;stick slip;granite;saw-cut;;;W_T;27400;;;delta;0.0003297;;;163.1;100;;35.3;;4.6;Lockner et al., 2017;;table 6.1;;;;
;triaxial;stick slip;granite;saw-cut;;;W_T;24100;;;delta;0.0003115;;;164.8;100;;35.2;;;Lockner et al., 2017;;table 6.1;;;;
;triaxial;stick slip;granite;saw-cut;;;W_T;29400;;;delta;0.0003091;;;172.7;100;;35;;;Lockner et al., 2017;;table 6.1;;;;
;triaxial;stick slip;granite;saw-cut;;;W_T;25000;;;delta;0.0003139;;;165.5;100;;36;;;Lockner et al., 2017;;table 6.1;;;;
;triaxial;stick slip;granite;saw-cut;;;W_T;23400;;;delta;0.0003136;;;161.8;100;;39.6;;;Lockner et al., 2017;;table 6.1;;;;
;triaxial;stick slip;granite;saw-cut;;;W_T;21400;;;delta;0.000313;;;163.1;100;;42.9;;;Lockner et al., 2017;;table 6.1;;;;
;triaxial;stick slip;granite;saw-cut;;;W_T;90500;;;delta;0.0012515;;;249.2;150;;172.1;;;Lockner et al., 2017;;table 6.1;;;;
;triaxial;stick slip;granite;saw-cut;;;W_T;99500;;;delta;0.0013129;;;250.5;150;;174;;;Lockner et al., 2017;;table 6.1;;;;
;triaxial;stick slip;granite;saw-cut;;;W_T;144000;;;delta;0.0010321;;;326.3;200;;125.7;;;Lockner et al., 2017;;table 6.1;;;;
;triaxial;stick slip;granite;saw-cut;;;W_T;148000;;;delta;0.0009755;;;329.6;200;;118.1;;;Lockner et al., 2017;;table 6.1;;;;
;triaxial;stick slip;granite;saw-cut;;;W_T;89500;;;delta;0.0009697;;;302.9;200;;129.9;;;Lockner et al., 2017;;table 6.1;;;;
;triaxial;stick slip;granite;saw-cut;;;W_T;143000;;;delta;0.0013901;;;322.1;200;;183;;;Lockner et al., 2017;;table 6.1;;;;
;triaxial;stick slip;granite;saw-cut;;;W_T;102000;;;delta;0.0011254;;;310.4;200;;154.3;;;Lockner et al., 2017;;table 6.1;;;;
;triaxial;stick slip;granite;saw-cut;;;W_T;93500;;;delta;0.0010792;;;308.3;200;;150.1;;;Lockner et al., 2017;;table 6.1;;;;
;triaxial;stick slip;granite;saw-cut;;;W_T;124000;;;delta;0.0009423;;;320.8;200;;118;;;Lockner et al., 2017;;table 6.1;;;;
;triaxial;stick slip;granite;saw-cut;;;W_T;79500;;;delta;0.0005853;;;301.7;200;;67;;;Lockner et al., 2017;;table 6.1;;;;
;triaxial;stick slip;granite;saw-cut;;;W_T;14100;;;delta;0.0001156;;;275.8;200;;13;;;Lockner et al., 2017;;table 6.1;;;;
;triaxial;stick slip;granite;saw-cut;;;W_T;56500;;;delta;0.0004468;;;290;200;;49.8;;;Lockner et al., 2017;;table 6.1;;;;
;triaxial;stick slip;granite;saw-cut;;;W_T;126000;;;delta;0.0008231;;;321.7;200;;94.7;;;Lockner et al., 2017;;table 6.1;;;;
;triaxial;stick slip;granite;saw-cut;;;W_T;57200;;;delta;0.0005451;;;293.3;200;;72;;;Lockner et al., 2017;;table 6.1;;;;
;triaxial;stick slip;granite;saw-cut;;;W_T;134000;;;delta;0.000863;;;322.9;200;;87.2;;9.7;Lockner et al., 2017;;table 6.1;;;;
;triaxial;stick slip;granite;saw-cut;;;W_T;133000;;;delta;0.000843;;;321.7;200;;85.3;;9.5;Lockner et al., 2017;;table 6.1;;;;
;triaxial;stick slip;granite;saw-cut;;;W_T;336000;;;delta;0.0022736;;;459.6;300;;235.2;;9.5;Lockner et al., 2017;;table 6.1;;;;
;triaxial;stick slip;granite;saw-cut;;;W_T;312000;;;delta;0.0023236;;;462.9;300;;282.6;;8.9;Lockner et al., 2017;;table 6.1;;;;
;triaxial;stick slip;granite;saw-cut;;;W_T;337000;;;delta;0.0024228;;;459;300;;275.1;;8.1;Lockner et al., 2017;;table 6.1;;;;
;triaxial;stick slip;granite;saw-cut;;;W_T;504000;;;delta;0.0030698;;;496.9;300;;340.6;;9.9;Lockner et al., 2017;;table 6.1;;;;
;triaxial;stick slip;granite;saw-cut;;;W_T;476000;;;delta;0.0029281;;;481.1;300;;313.4;;9.7;Lockner et al., 2017;;table 6.1;;;;
;triaxial;stick slip;granite;saw-cut;;;W_T;390000;;;delta;0.0026258;;;481.3;300;;312.5;;9.3;Lockner et al., 2017;;table 6.1;;;;
;triaxial;stick slip;granite;saw-cut;;;W_T;164000;;;delta;0.0009412;;;448.4;300;;99.8;;5.8;Lockner et al., 2017;;table 6.1;;;;
;triaxial;stick slip;granite;saw-cut;;;W_T;314000;;;delta;0.0020611;;;457.7;300;;220.9;;15.7;Lockner et al., 2017;;table 6.1;;;;
;triaxial;stick slip;granite;saw-cut;;;W_T;499000;;;delta;0.0029281;;;596.1;400;;340.5;;13.2;Lockner et al., 2017;;table 6.1;;;;
;triaxial;stick slip;granite;saw-cut;;;W_T;229000;;;delta;0.0011001;;;569.4;400;;113.7;;9;Lockner et al., 2017;;table 6.1;;;;
;triaxial;stick slip;granite;saw-cut;;;W_T;529000;;;delta;0.0030225;;;588.9;400;;327.1;;19.3;Lockner et al., 2017;;table 6.1;;;;
;triaxial;stick slip;granite;saw-cut;;;W_T;758000;;;delta;0.0036836;;;639.1;400;;414.4;;17.6;Lockner et al., 2017;;table 6.1;;;;
;triaxial;stick slip;granite;saw-cut;;;W_T;946000;;;delta;0.004215;;;623.4;400;;385.7;;;Lockner et al., 2017;;table 6.1;;;;
;triaxial;stick slip;granite;saw-cut;;;W_T;453000;;;delta;0.0027959;;;603.1;400;;350.9;;;Lockner et al., 2017;;table 6.1;;;;
;triaxial;stick slip;granite;saw-cut;;;W_T;323000;;;delta;0.0023424;;;580.5;400;;312.9;;;Lockner et al., 2017;;table 6.1;;;;
;triaxial;stick slip;granite;saw-cut;;;W_T;320000;;;delta;0.0023306;;;569.5;400;;293.7;;;Lockner et al., 2017;;table 6.1;;;;
;triaxial;stick slip;granite;saw-cut;;;W_T;211000;;;delta;0.0019458;;;547.9;400;;255.2;;;Lockner et al., 2017;;table 6.1;;;;
;triaxial;stick slip;granite;saw-cut;;;W_T;256000;;;delta;0.001212;;;575;400;;124.8;;13;Lockner et al., 2017;;table 6.1;;;;
;triaxial;stick slip;granite;saw-cut;;;W_T;386000;;;delta;0.0025692;;;584.4;400;;319.8;;;Lockner et al., 2017;;table 6.1;;;;
;triaxial;stick slip;granite;saw-cut;;;W_T;290000;;;delta;0.001336;;;570.1;400;;125.1;;14.4;Lockner et al., 2017;;table 6.1;;;;
S1750a;rotary;yoffe;basalt;saw-cut;;;W_b;288350;;;D_min;0.30517;;;;;;;;;Harbord et al., 2021;;pers comm;3;;;
S1751a;rotary;yoffe;basalt;saw-cut;;;W_b;421160;;;D_min;0.50679;;;;;;;;;Harbord et al., 2021;;pers comm;3;;;
S1752a;rotary;yoffe;basalt;saw-cut;;;W_b;;;;D_min;0.97362;;;;;;;;;Harbord et al., 2021;;pers comm;3;;;
S1752b;rotary;yoffe;basalt;saw-cut;;;W_b;330100;;;D_min;0.36657;;;;;;;;;Harbord et al., 2021;;pers comm;3;;;
S1752c;rotary;yoffe;basalt;saw-cut;;;W_b;209400;;;D_min;0.088682;;;;;;;;;Harbord et al., 2021;;pers comm;3;;;
S1752d;rotary;yoffe;basalt;saw-cut;;;W_b;339040;;;D_min;0.11651;;;;;;;;;Harbord et al., 2021;;pers comm;3;;;
S1752e;rotary;yoffe;basalt;saw-cut;;;W_b;425950;;;D_min;0.28202;;;;;;;;;Harbord et al., 2021;;pers comm;3;;;
S1752f;rotary;yoffe;basalt;saw-cut;;;W_b;444430;;;D_min;0.56779;;;;;;;;;Harbord et al., 2021;;pers comm;3;;;
S1752g;rotary;yoffe;basalt;saw-cut;;;W_b;512110;;;D_min;0.46568;;;;;;;;;Harbord et al., 2021;;pers comm;3;;;
S1753a;rotary;yoffe;basalt;saw-cut;;;W_b;;;;D_min;0.23155;;;;;;;;;Harbord et al., 2021;;pers comm;3;;;
S1753b;rotary;yoffe;basalt;saw-cut;;;W_b;178790;;;D_min;0.0016017;;;;;;;;;Harbord et al., 2021;;pers comm;3;;;
S1753c;rotary;yoffe;basalt;saw-cut;;;W_b;189030;;;D_min;0.10882;;;;;;;;;Harbord et al., 2021;;pers comm;3;;;
S1753d;rotary;yoffe;basalt;saw-cut;;;W_b;259260;;;D_min;0.14948;;;;;;;;;Harbord et al., 2021;;pers comm;3;;;
S1754a;rotary;yoffe;calcite marble;saw-cut;;;W_b;298230;;;D_min;0.15956;;;;;;;;;Harbord et al., 2021;;pers comm;3;;;
S1754b;rotary;yoffe;calcite marble;saw-cut;;;W_b;338470;;;D_min;0.22932;;;;;;;;;Harbord et al., 2021;;pers comm;3;;;
S1754c;rotary;yoffe;calcite marble;saw-cut;;;W_b;361710;;;D_min;0.21818;;;;;;;;;Harbord et al., 2021;;pers comm;3;;;
S1756a;rotary;yoffe;calcite marble;saw-cut;;;W_b;360110;;;D_min;0.35428;;;;;;;;;Harbord et al., 2021;;pers comm;3;;;
S1756b;rotary;yoffe;calcite marble;saw-cut;;;W_b;597430;;;D_min;0.35619;;;;;;;;;Harbord et al., 2021;;pers comm;3;;;
S1756c;rotary;yoffe;calcite marble;saw-cut;;;W_b;484090;;;D_min;0.32404;;;;;;;;;Harbord et al., 2021;;pers comm;3;;;
S1757b;rotary;yoffe;calcite marble;saw-cut;;;W_b;;;;D_min;0.2979;;;;;;;;;Harbord et al., 2021;;pers comm;3;;;
S1760a;rotary;yoffe;basalt;saw-cut;;;W_b;203200;;;D_min;0.12081;;;;;;;;;Harbord et al., 2021;;pers comm;3;;;
S1760b;rotary;yoffe;basalt;saw-cut;;;W_b;223680;;;D_min;0.0097323;;;;;;;;;Harbord et al., 2021;;pers comm;3;;;
S1761a;rotary;yoffe;basalt;saw-cut;;;W_b;559350;;;D_min;0.58244;;;;;;;;;Harbord et al., 2021;;pers comm;3;;;
S1761b;rotary;yoffe;basalt;saw-cut;;;W_b;475330;;;D_min;0.40076;;;;;;;;;Harbord et al., 2021;;pers comm;3;;;
S1761c;rotary;yoffe;basalt;saw-cut;;;W_b;770750;;;D_min;0.99531;;;;;;;;;Harbord et al., 2021;;pers comm;3;;;
S1761d;rotary;yoffe;basalt;saw-cut;;;W_b;725420;;;D_min;0.8996;;;;;;;;;Harbord et al., 2021;;pers comm;3;;;
S1761e;rotary;yoffe;basalt;saw-cut;;;W_b;740370;;;D_min;0.98383;;;;;;;;;Harbord et al., 2021;;pers comm;3;;;
S1762a;rotary;yoffe;basalt;saw-cut;;;W_b;400120;;;D_min;0.4618;;;;;;;;;Harbord et al., 2021;;pers comm;3;;;
S1762b;rotary;yoffe;basalt;saw-cut;;;W_b;481300;;;D_min;0.43379;;;;;;;;;Harbord et al., 2021;;pers comm;3;;;
S1762c;rotary;yoffe;basalt;saw-cut;;;W_b;532070;;;D_min;0.5983;;;;;;;;;Harbord et al., 2021;;pers comm;3;;;
S1762d;rotary;yoffe;basalt;saw-cut;;;W_b;527280;;;D_min;0.56507;;;;;;;;;Harbord et al., 2021;;pers comm;3;;;
S1762e;rotary;yoffe;basalt;saw-cut;;;W_b;598350;;;D_min;N/A;;;;;;;;;Harbord et al., 2021;;pers comm;3;;;
S1762f;rotary;yoffe;basalt;saw-cut;;;W_b;503420;;;D_min;0.59656;;;;;;;;;Harbord et al., 2021;;pers comm;3;;;
S1763a;rotary;yoffe;basalt;saw-cut;;;W_b;400120;;;D_min;0.7135;;;;;;;;;Harbord et al., 2021;;pers comm;3;;;
S1763b;rotary;yoffe;basalt;saw-cut;;;W_b;481300;;;D_min;0.36065;;;;;;;;;Harbord et al., 2021;;pers comm;3;;;
S1763c;rotary;yoffe;basalt;saw-cut;;;W_b;532070;;;D_min;N/A;;;;;;;;;Harbord et al., 2021;;pers comm;3;;;
S1763d;rotary;yoffe;basalt;saw-cut;;;W_b;527280;;;D_min;N/A;;;;;;;;;Harbord et al., 2021;;pers comm;3;;;
S1763e;rotary;yoffe;basalt;saw-cut;;;W_b;598350;;;D_min;N/A;;;;;;;;;Harbord et al., 2021;;pers comm;3;;;
S1763f;rotary;yoffe;basalt;saw-cut;;;W_b;503420;;;D_min;N/A;;;;;;;;;Harbord et al., 2021;;pers comm;3;;;
S1763g;rotary;yoffe;basalt;saw-cut;;;W_b;541950;;;D_min;N/A;;;;;;;;;Harbord et al., 2021;;pers comm;3;;;
S1764a;rotary;yoffe;calcite marble;saw-cut;;;W_b;493960;;;D_min;0.34947;;;;;;;;;Harbord et al., 2021;;pers comm;3;;;
S1764b;rotary;yoffe;calcite marble;saw-cut;;;W_b;487080;;;D_min;0.36452;;;;;;;;;Harbord et al., 2021;;pers comm;3;;;
S1764c;rotary;yoffe;calcite marble;saw-cut;;;W_b;533680;;;D_min;0.31582;;;;;;;;;Harbord et al., 2021;;pers comm;3;;;
S1765b;rotary;yoffe;calcite marble;saw-cut;;;W_b;803520;;;D_min;0.67929;;;;;;;;;Harbord et al., 2021;;pers comm;3;;;
S1765c;rotary;yoffe;calcite marble;saw-cut;;;W_b;887160;;;D_min;0.63651;;;;;;;;;Harbord et al., 2021;;pers comm;3;;;
S1765d;rotary;yoffe;calcite marble;saw-cut;;;W_b;818160;;;D_min;0.66275;;;;;;;;;Harbord et al., 2021;;pers comm;3;;;
S1765e;rotary;yoffe;calcite marble;saw-cut;;;W_b;166300;;;D_min;0.070783;;;;;;;;;Harbord et al., 2021;;pers comm;3;;;
S1765f;rotary;yoffe;calcite marble;saw-cut;;;W_b;114680;;;D_min;0.047197;;;;;;;;;Harbord et al., 2021;;pers comm;3;;;
S1765g;rotary;yoffe;calcite marble;saw-cut;;;W_b;117180;;;D_min;0.0038466;;;;;;;;;Harbord et al., 2021;;pers comm;3;;;
S1766a;rotary;yoffe;calcite marble;saw-cut;;;W_b;405500;;;D_min;0.33806;;;;;;;;;Harbord et al., 2021;;pers comm;3;;;
S1766b;rotary;yoffe;calcite marble;saw-cut;;;W_b;366190;;;D_min;0.20281;;;;;;;;;Harbord et al., 2021;;pers comm;3;;;
